Repository: 729r2pzfqs-ux/cr-guide

File: charts/elastomers/index.html
Rubber & Elastomer Chemical Resistance Comparison

ChemicalResistance.org

  Chemical compatibility database

Lookup
  Materials
  Chemicals
  Compare
  Charts
  Storage
  SDS Decoder
  Viscosity
  About

Resistance Chart
  All Materials
  All Chemicals
  Compare Materials
  Comparison Charts
  Storage Compatibility
  SDS Decoder
  Viscosity Lookup
  About

Home
  ›
  Charts
  ›
  Rubber & Elastomer Comparison Chart

Rubber & Elastomer Comparison Chart

  Choosing the wrong elastomer leads to seal failure and chemical leaks. Each rubber has a distinct chemical profile: NBR for oils, EPDM for water, Viton for broad resistance, Silicone for temperature extremes.

A = Excellent
  B = Good
  C = Limited
  D = Not Recommended

All rated rows, by rating
A very good resistanceB good resistanceC limited resistanceD not resistant
Share of each rating at 20 °C. The number in brackets is the number of rated source rows.
Share of rows rated A or B, by material and chemical class
0–19 %20–39 %40–59 %60–79 %80–100 %
Rating at 20 °C. A dash means fewer than 8 rated rows in that class.

Chemical classes were assigned by this site, not by the source. Mixtures and trade products without a clear class are not counted.

All ratings
  Any material rated A
  Any material rated D
  Ratings differ (most useful!)
  All materials rated A

20°C
  50°C

Showing 976 chemicals

Highlight differences

Chemical	Conc.	NBR	EPDM	Viton	Silicone	

1,2-Dibromoethane
Dibromethan-1,2
	—	D	D	C	NR	

1,2-Dichlorobenzene
Dichlorbenzol, 1,2-
	—	D	D	A	NR	

1,3-Butadiene
Butadien, 1,3-
	—	D	D	C	NR	

1,4-Dichlorobenzene
Dichlorbenzol, 1,4-
	—	D	D	A	NR	

1-Chloronaphthalene
Chlornaphthalin, 1-
	—	D	D	A	NR	

1-Heptanol
Heptanol, 1-
	—	A	D	A	NR	

1-Pentanethiol
Pentanthiol, 1-
	—	D	D	C	NR	

5-Hydroxymethylfurfural
Oxymethylfurfurol, 5-
	—	D	C	C	NR	

Acetaldehyde
Acetaldehyd
	40 %	D	C	D	NR	

Acetaldehyde
Acetaldehyd
	techn. rein	D	C	D	NR	

Acetamide
Acetamid
	gesättigt	A	A	D	NR	

Acetic Acid
Essigsäure
	5 %	C	A	C	NR	

Acetic Acid
Essigsäure
	10 %	C	B	C	NR	

Acetic Anhydride
Essigsäureanhydrid
	techn. rein	D	C	D	NR	

Acetone
Aceton
	—	D	A	D	NR	

Acetonitrile
Acetonitril
	—	D	C	C	NR	

Acetophenone
Acetophenon
	—	D	A	D	NR	

Acetyl Chloride
Acetylchlorid
	100 %	D	D	A	NR	

Acetylsalicylic Acid (Aspirin)
Acetylsalicylsäure
	100 %	NR	B	C	NR	

Allyl Acetate
Allylacetat
	100 %	D	C	D	NR	

Allyl Alcohol
Allylalkohol
	96 %	C	A	D	NR	

Allyl Chloride
Allylchlorid
	100 %	D	D	C	NR	

Allyl Mustard Oil
Allylsenföl
	—	D	C	C	NR	

Almond Oil
Mandelöl
	—	B	D	A	NR	

Aluminum Acetate Solution
Essigsaure Tonerde
	gesättigt	C	A	D	NR	

Aluminum Ammonium Sulfate
Aluminiumammoniumsulfat
	gesättigt	A	A	B	NR	

Aluminum Chloride
Aluminiumchlorid
	gesättigt	A	B	A	NR	

Aluminum Hydroxide Acetate
Aluminium(hydroxid)acetat
	wässrig	C	A	C	NR	

Ammonium Acetate
Ammoniumacetat
	gesättigt	B	A	C	NR	

Ammonium Bicarbonate
Ammoniumhydrogencarbonat
	gesättigt	C	A	C	NR	

Ammonium Bifluoride
Ammoniumhydrogendifluorid
	50 %	B	A	C	NR	

Ammonium Carbonate
Ammoniumcarbonat
	50 %	D	A	C	NR	

Ammonium Carbonate
Ammoniumcarbonat
	wässrig	D	A	C	NR	

Ammonium Dihydrogen Phosphate
Ammoniumdihydrogenphosphat
	jede	A	A	C	NR	

Ammonium Fluoride
Ammoniumfluorid
	wässrig	A	A	B	NR	

Ammonium Fluoride
Ammoniumfluorid
	gesättigt	A	A	B	NR	

Ammonium Glycolate
Ammoniumglycolat
	—	A	A	C	NR	

Ammonium Heptamolybdate
Ammoniumheptamolybdat
	—	A	A	C	NR	

Ammonium Hydrosulfide
Ammoniumhydrosulfid
	jede	B	A	C	NR	

Ammonium Hydroxide
Ammoniumhydroxid
	5 %	B	A	B	NR	

Ammonium Hydroxide
Ammoniumhydroxid
	30 %	B	A	C	NR	

Ammonium Hydroxide
Ammoniumhydroxid
	—	D	A	C	NR	

Ammonium Iron(III) Sulfate
Ammoniumeisen-(III)-sulfat
	gesättigt	A	A	B	NR	

Ammonium Metaphosphate
Ammoniummetaphosphat
	—	A	A	C	NR	

Ammonium Nitrate
Ammoniumnitrat
	10 %	A	A	B	NR	

Ammonium Nitrate
Ammoniumnitrat
	gesättigt	A	A	B	NR	

Ammonium Nitrite
Ammoniumnitrit
	wässrig	A	A	C	NR	

Ammonium Oxalate
Ammoniumoxalat
	—	A	A	C	NR	

Ammonium Persulfate
Ammoniumperoxodisulfat
	wässrig	D	A	C	NR	

Ammonium Persulfate
Ammoniumperoxodisulfat
	gesättigt	D	A	C	NR	

Ammonium Sulfate
Ammoniumsulfat
	10 %	A	A	B	NR	

Ammonium Sulfate
Ammoniumsulfat
	gesättigt	A	A	B	NR	

Ammonium Sulfide
Ammoniumsulfid
	wässrig	C	A	C	NR	

Ammonium Sulfide
Ammoniumsulfid
	jede	A	A	C	NR	

Ammonium Thiocyanate
Ammoniumthiocyanat
	—	A	A	C	NR	

Amyl Acetate
Amylacetat, n-
	—	D	C	D	NR	

Amyl Alcohol
Amylalkohol, n-
	—	C	C	B	NR	

Amyl Chloride
Amylchlorid
	—	D	D	A	NR	

Amyl Cinnamaldehyde
Amylzimtaldehyd
	—	D	D	C	NR	

Amyl Phthalate
Phthalsäureamylester
	100 %	D	C	C	NR	

Aniline
Anilin
	—	D	D	B	NR	

Aniline Hydrochloride
Anilinchlorhydrat
	gesättigt	C	C	B	NR	

Anise Oil
Anisöl
	—	D	D	C	NR	

Antimony Pentachloride
Antimonpentachlorid
	—	D	B	B	NR	

Antimony Trichloride
Antimontrichlorid
	90 %	C	A	A	NR	

Antimony Trichloride
Antimontrichlorid
	wässrig	C	A	A	NR	

Arsenic Acid
Arsensäure
	wässrig	A	A	B	NR	

Arsenic Acid
Arsensäure
	—	A	A	B	NR	

Arsenic Pentoxide
Arsenpentoxid
	—	C	B	C	NR	

Atropine Sulfate
Atropinsulfat
	—	A	B	B	NR	

Aviation Fuels (JP)
Flugmotorenkraftstoffe (JP)
	—	A	D	A	NR	

Battery Acid
Akkusäure
	38 %	D	A	A	NR	

Bay Laurel
Lorbeer
	gemahlen	B	B	A	NR	

Beef Tallow
Rindertalg
	—	A	D	A	NR	

Beef Tallow Emulsion
Rindertalg-Emulsion
	sulfuriert	B	D	B	NR	

Beeswax
Bienenwachs
	—	B	C	A	NR	

Benzaldehyde
Benzaldehyd
	—	D	C	D	NR	

Benzene
Benzol
	—	D	D	C	NR	

Benzenesulfonic Acid
Benzolsulfonsäure
	gesättigt	D	D	A	NR	

Benzoic Acid
Benzoesäure
	wässrig	C	C	A	NR	

Load more chemicals

Frequently Asked Questions

Which rubber has the best chemical resistance?
  Viton (FKM/FPM) has the broadest chemical resistance of any elastomer with 550 A-ratings, covering most acids, fuels, and solvents. However, it is attacked by ketones and amines.

What is the difference between NBR and EPDM?
  NBR (Nitrile) excels with oils, fuels, and hydraulic fluids but fails with ozone and UV. EPDM excels with water, steam, and outdoor exposure but fails with petroleum products. They are essentially complementary materials.

More Comparison Charts

Fluoropolymer

  4 materials

Metal

  3 materials

Commodity Plastics

  5 materials

Transparent & Lab Plastics

  5 materials

Engineering Plastics

  3 materials

Complete Material

  24 materials

© 2026 ChemicalResistance.org — Free chemical compatibility tool

  Data sources: Bürkle, INEOS, industry standards

Privacy · Terms
